Repository: Wang-Group/HD_separation

# Data and Code for Electrochemical H/D Separation

This repository contains the data tables, analysis notebooks, machine-learning
workflow, Bayesian-optimization records, and platform-control code associated
with the H/D separation study.

The repository is organized for manuscript reproducibility and later reuse. It
is not a single installable software package. Figure notebooks and ML notebooks
can be inspected and rerun from their local folders; the hardware-control code
is included for provenance and should only be run in the intended lab setup.

## Repository Map

```text
.
|-- DATA_MANIFEST.md          # current figure/data map
|-- 0-Figures/                # figure-specific data, notebooks, and outputs
|   |-- Figure1/
|   |-- Figure3/
|   `-- Figure4/
|-- hd_separation_ml/         # curated ML data extraction and model notebooks
|   |-- data_extraction/
|   |-- notebooks/
|   `-- outputs/
`-- EC_tool_sys/              # platform automation and BO provenance code
    |-- BO_PROVENANCE.md
    |-- botorch_test/
    `-- manager/
```

## Current Canonical Data

- `0-Figures/Figure1/data/figure1_bottom_this_work_from_all_data.csv`
  - Current this-work table for the Figure 1 bottom comparison panel.
  - 709 rows: 561 initial-screening samples, 112 four-system Figure 4 BO
    samples, and 36 extra Co-Fe follow-up samples.
  - LSV values are extracted from
    `hd_separation_ml/data_extraction/all_data/LSV`.
- `hd_separation_ml/outputs/final_model_8features_561_seed17_rs_from_eis/feature_matrix_8features.csv`
  - Current no-BO ML feature matrix.
  - 561 initial-screening samples.
- `0-Figures/Figure4/curated/figure4_bo_complete_112.csv`
  - Current Figure 4 BO table.
  - 112 rows: 28 completed experiments each for Co-Mo, Co-V, Co-Ni, and
    Fe-Ni.

See `DATA_MANIFEST.md` for a more detailed figure-by-figure map.

## Figure Reproduction

### Figure 1

- Notebook: `0-Figures/Figure1/notebooks/v4.ipynb`
- Main inputs:
  - `0-Figures/Figure1/data/figure1_bottom_this_work_from_all_data.csv`
  - `0-Figures/Figure1/data/figure1_bottom_literature_benchmarks.csv`
- Output: `0-Figures/Figure1/outputs/pareto_plot_v2.png`

## Electrochemical Data Notes

- The active LSV, EIS, CV20, and Et files are under
  `hd_separation_ml/data_extraction/all_data/`.
- The separation-coefficient table is
  `hd_separation_ml/data_extraction/separation_coefficient.xlsx`.
- For LSV traces that cross a target current more than once, figure-generation
  notebooks use the conservative crossing: the most negative raw potential.
- `hd_separation_ml/data_extraction/all_data/LSV/lsv_geometry_area_metadata.csv`
  records the initial-screening samples measured with 2 cm^2 geometry.

# Figure 3

This folder contains the active Figure 3 panel data and figure-ready outputs.
The runnable machine-learning workflow remains in `hd_separation_ml/` because
that notebook depends on the ML directory's descriptor, EIS, and LSV files.

## Top Panel: Initial Screening Scatter

- Notebook: `notebooks/visualizewithcolors.ipynb`
- Main input: `../../all_samples_708_corrected.csv`
- Output: `outputs/before_BO_Fe_Co_Others.png`

The notebook is patched to read the repo-level corrected 708-sample table and
save to `../outputs/`.

### Filtering Rule

The notebook:

1. Splits `sample` into first and second components using `-`.
2. Keeps rows where the second component is letters only: `[A-Za-z]+`.
3. Removes digit-suffixed BO/follow-up rows such as `Co-Fe0`.

Current count:

- 708 rows before filtering
- 560 rows after filtering

## CSV Variants

- `data/sample_overpotentials_new.csv`
  - 706 rows, clean five-column metric table.
- `data/sample_overpotentials_new_corrected_verison.csv`
  - Historical figure-local input retained for comparison.
  - 706 rows; this file predates recovery of the final two no-BO points.
  - Includes extra unnamed columns in this figure-local copy.
- `data/sample_overpotentials_new_corrected_v2.csv`
  - Larger figure-local variant with many extra columns.
  - Not active unless the notebook path is manually switched.

## Middle/Bottom Panels: Machine Learning

- Notebook: `../../hd_separation_ml/notebooks/03_final_model_fixed12_560.ipynb`
- Output folder: `../../hd_separation_ml/outputs/final_model_fixed12_560/`
- Figure-local copies:
  - `outputs/ml/section3_interpretable_ml_composite.png`
  - `outputs/ml/final_prediction_I_raw.png`
  - `outputs/ml/shap_bar.png`
  - `outputs/ml/shap_bar_fixed_for_composite.png`
  - `outputs/ml/shap_swarm.png`
  - `data/ml/final_ml_I_raw_results.csv`
- Data flow:
  - 708 repo-level source rows
  - 148 digit-suffixed BO/follow-up rows removed
  - 560 no-BO initial-screening rows remain
  - 560 rows enter the final corrected fixed-feature ML run

So the current ML panels should be based on the corrected 560-sample no-BO
dataset. The earlier 558-sample workflow is retained only as a legacy feature
selection reference in `hd_separation_ml/archive/legacy_558_reference/`.

File: 0-Figures/Figure3/data/eis_pydrttools_pwl_gcv_validation/drt_hd_validation_summary.txt
Figure 3 pyDRTtools DRT-HD validation
=====================================

Method: official pyDRTtools simple_run with CVXOPT quadratic programming.
Settings: rbf_type=PWL, data_used=Combined Re-Im Data, induct_used=1, cv_type=GCV, lambda=0.001.
Recovered gamma(tau) is interpolated to a common tau grid before integration.
Long-tau fraction maps to the low-frequency 0.1-10 Hz process window by tau = 1/(2*pi*f).

EIS files in source folder: 706
Separation labels: 709
DRT-fitted spectra: 706
Initial-screening no-BO fitted spectra: 561
Digit-suffixed BO/follow-up fitted spectra: 145
Missing EIS labels: ['Co-Fe24', 'Co-Mo20', 'Co-V24']
DRT skipped/error spectra: 0

Focused DRT correlations:
                       subset                         feature   n  pearson  spearman
                  all_matched              drt_total_area_ohm 706  -0.2904   -0.5606
                  all_matched                    imag_loss_r2 706   0.0784    0.0539
                  all_matched              imag_loss_rel_rmse 706  -0.0469    0.0511
                  all_matched        long_over_short_tau_area 706  -0.0094   -0.3606
                  all_matched     long_tau_0p1_10Hz__fraction 706   0.0894    0.0534
                  all_matched       mid_tau_10_1kHz__fraction 706  -0.2273   -0.2919
                  all_matched   short_tau_1k_100kHz__fraction 706   0.3150    0.4929
                  all_matched very_long_tau_0p1_1Hz__fraction 706   0.1477    0.0672
digit_suffixed_followup_or_BO              drt_total_area_ohm 145  -0.1639    0.0025
digit_suffixed_followup_or_BO                    imag_loss_r2 145   0.0214    0.1312
digit_suffixed_followup_or_BO              imag_loss_rel_rmse 145  -0.0422   -0.1295
digit_suffixed_followup_or_BO        long_over_short_tau_area 145   0.0201    0.1549
digit_suffixed_followup_or_BO     long_tau_0p1_10Hz__fraction 145   0.0828   -0.0062
digit_suffixed_followup_or_BO       mid_tau_10_1kHz__fraction 145  -0.3187   -0.0035
digit_suffixed_followup_or_BO   short_tau_1k_100kHz__fraction 145  -0.0508   -0.0989
digit_suffixed_followup_or_BO very_long_tau_0p1_1Hz__fraction 145   0.0341    0.0739
      initial_screening_no_BO              drt_total_area_ohm 561  -0.2220   -0.4196
      initial_screening_no_BO                    imag_loss_r2 561   0.0225   -0.0703
      initial_screening_no_BO              imag_loss_rel_rmse 561   0.0126    0.0902
      initial_screening_no_BO        long_over_short_tau_area 561   0.0149   -0.3000
      initial_screening_no_BO     long_tau_0p1_10Hz__fraction 561   0.0441   -0.0018
      initial_screening_no_BO       mid_tau_10_1kHz__fraction 561   0.0218    0.0432
      initial_screening_no_BO   short_tau_1k_100kHz__fraction 561   0.1855    0.3754
      initial_screening_no_BO very_long_tau_0p1_1Hz__fraction 561  -0.0263   -0.1045

Top initial-screening DRT correlations:
                        feature   n  pearson  spearman
             drt_total_area_ohm 561  -0.2220   -0.4196
  short_tau_1k_100kHz__fraction 561   0.1855    0.3754
             drt_peak_gamma_ohm 561  -0.1279   -0.3742
    long_tau_0p1_10Hz__area_ohm 561  -0.2536   -0.3173
       long_over_short_tau_area 561   0.0149   -0.3000
      mid_tau_10_1kHz__area_ohm 561  -0.2237   -0.2694
                   real_loss_r2 561   0.0014   -0.2652
very_long_tau_0p1_1Hz__area_ohm 561  -0.1658   -0.2620
  short_tau_1k_100kHz__area_ohm 561  -0.0436   -0.2379
         pydrttools_wall_time_s 561  -0.1755   -0.1728
                 drt_peak_tau_s 561  -0.1825   -0.1645
           drt_peak_log10_tau_s 561  -0.1036   -0.1645
                         lambda 561  -0.0251    0.1586
               combined_loss_r2 561  -0.0059   -0.1571
               pydrttools_R_ohm 561  -0.1467   -0.1182
very_long_tau_0p1_1Hz__fraction 561  -0.0263   -0.1045
             imag_loss_rel_rmse 561   0.0126    0.0902
                   n_eis_points 561   0.1052    0.0880
               freq_min_used_hz 561  -0.0253   -0.0880
                   imag_loss_r2 561   0.0225   -0.0703

Interpretation:
- Total DRT relaxation area is negatively correlated with HD separation.
- Absolute long-tau / low-frequency DRT area is also negatively correlated with
  HD separation, but the normalized long-tau fraction is weak and not a robust
  negative trend in this batch inversion.
- This is the official pyDRTtools validation; the separate raw-frequency proxy is kept in
  data/eis_hd_validation/ for comparison.
