Repository: Wang-Group/HD_separation

# Data and Code for Electrochemical H/D Separation

This repository contains the data tables, analysis notebooks, machine-learning
workflow, Bayesian-optimization records, and platform-control code associated
with the H/D separation study.

The repository is organized for manuscript reproducibility and later reuse. It
is not a single installable software package. Figure notebooks and ML notebooks
can be inspected and rerun from their local folders; the hardware-control code
is included for provenance and should only be run in the intended lab setup.

## Repository Map

```text
.
|-- DATA_MANIFEST.md          # current figure/data map
|-- 0-Figures/                # figure-specific data, notebooks, and outputs
|   |-- Figure1/
|   |-- Figure3/
|   `-- Figure4/
|-- hd_separation_ml/         # curated ML data extraction and model notebooks
|   |-- data_extraction/
|   |-- notebooks/
|   `-- outputs/
`-- EC_tool_sys/              # platform automation and BO provenance code
    |-- BO_PROVENANCE.md
    |-- botorch_test/
    `-- manager/
```

## Current Canonical Data

- `0-Figures/Figure1/data/figure1_bottom_this_work_from_all_data.csv`
  - Current this-work table for the Figure 1 bottom comparison panel.
  - 709 rows: 561 initial-screening samples, 112 four-system Figure 4 BO
    samples, and 36 extra Co-Fe follow-up samples.
  - LSV values are extracted from
    `hd_separation_ml/data_extraction/all_data/LSV`.
- `hd_separation_ml/outputs/final_model_8features_561_seed17_rs_from_eis/feature_matrix_8features.csv`
  - Current no-BO ML feature matrix.
  - 561 initial-screening samples.
- `0-Figures/Figure4/curated/figure4_bo_complete_112.csv`
  - Current Figure 4 BO table.
  - 112 rows: 28 completed experiments each for Co-Mo, Co-V, Co-Ni, and
    Fe-Ni.

See `DATA_MANIFEST.md` for a more detailed figure-by-figure map.

## Figure Reproduction

### Figure 1

- Notebook: `0-Figures/Figure1/notebooks/v4.ipynb`
- Main inputs:
  - `0-Figures/Figure1/data/figure1_bottom_this_work_from_all_data.csv`
  - `0-Figures/Figure1/data/figure1_bottom_literature_benchmarks.csv`
- Output: `0-Figures/Figure1/outputs/pareto_plot_v2.png`

## Electrochemical Data Notes

- The active LSV, EIS, CV20, and Et files are under
  `hd_separation_ml/data_extraction/all_data/`.
- The separation-coefficient table is
  `hd_separation_ml/data_extraction/separation_coefficient.xlsx`.
- For LSV traces that cross a target current more than once, figure-generation
  notebooks use the conservative crossing: the most negative raw potential.
- `hd_separation_ml/data_extraction/all_data/LSV/lsv_geometry_area_metadata.csv`
  records the initial-screening samples measured with 2 cm^2 geometry.

# Figure 3

This folder contains the active Figure 3 panel data and figure-ready outputs.
The runnable machine-learning workflow remains in `hd_separation_ml/` because
that notebook depends on the ML directory's descriptor, EIS, and LSV files.

## Top Panel: Initial Screening Scatter

- Notebook: `notebooks/visualizewithcolors.ipynb`
- Main input: `../../all_samples_708_corrected.csv`
- Output: `outputs/before_BO_Fe_Co_Others.png`

The notebook is patched to read the repo-level corrected 708-sample table and
save to `../outputs/`.

### Filtering Rule

The notebook:

1. Splits `sample` into first and second components using `-`.
2. Keeps rows where the second component is letters only: `[A-Za-z]+`.
3. Removes digit-suffixed BO/follow-up rows such as `Co-Fe0`.

Current count:

- 708 rows before filtering
- 560 rows after filtering

## CSV Variants

- `data/sample_overpotentials_new.csv`
  - 706 rows, clean five-column metric table.
- `data/sample_overpotentials_new_corrected_verison.csv`
  - Historical figure-local input retained for comparison.
  - 706 rows; this file predates recovery of the final two no-BO points.
  - Includes extra unnamed columns in this figure-local copy.
- `data/sample_overpotentials_new_corrected_v2.csv`
  - Larger figure-local variant with many extra columns.
  - Not active unless the notebook path is manually switched.

## Middle/Bottom Panels: Machine Learning

- Notebook: `../../hd_separation_ml/notebooks/03_final_model_fixed12_560.ipynb`
- Output folder: `../../hd_separation_ml/outputs/final_model_fixed12_560/`
- Figure-local copies:
  - `outputs/ml/section3_interpretable_ml_composite.png`
  - `outputs/ml/final_prediction_I_raw.png`
  - `outputs/ml/shap_bar.png`
  - `outputs/ml/shap_bar_fixed_for_composite.png`
  - `outputs/ml/shap_swarm.png`
  - `data/ml/final_ml_I_raw_results.csv`
- Data flow:
  - 708 repo-level source rows
  - 148 digit-suffixed BO/follow-up rows removed
  - 560 no-BO initial-screening rows remain
  - 560 rows enter the final corrected fixed-feature ML run

So the current ML panels should be based on the corrected 560-sample no-BO
dataset. The earlier 558-sample workflow is retained only as a legacy feature
selection reference in `hd_separation_ml/archive/legacy_558_reference/`.

File: 0-Figures/Figure3/data/eis_pydrttools_validation/drt_hd_validation_summary.txt
Figure 3 pyDRTtools DRT-HD validation
=====================================

Method: official pyDRTtools simple_run with CVXOPT quadratic programming.
Settings: rbf_type=PWL, data_used=Combined Re-Im Data, induct_used=1, cv_type=custom, lambda=0.001.
Recovered gamma(tau) is interpolated to a common tau grid before integration.
Long-tau fraction maps to the low-frequency 0.1-10 Hz process window by tau = 1/(2*pi*f).

EIS files in source folder: 706
Initial-screening separation labels: 561
DRT-fitted spectra: 561
Initial-screening no-BO fitted spectra: 561
Missing EIS labels: []
DRT skipped/error spectra: 0

Focused DRT correlations:
                 subset                         feature   n  pearson  spearman
initial_screening_no_BO              drt_total_area_ohm 561  -0.2248   -0.4199
initial_screening_no_BO                    imag_loss_r2 561   0.0237   -0.0604
initial_screening_no_BO              imag_loss_rel_rmse 561   0.0086    0.0817
initial_screening_no_BO        long_over_short_tau_area 561   0.0198   -0.2908
initial_screening_no_BO     long_tau_0p1_10Hz__fraction 561   0.0638    0.0281
initial_screening_no_BO       mid_tau_10_1kHz__fraction 561   0.0130    0.0393
initial_screening_no_BO   short_tau_1k_100kHz__fraction 561   0.1844    0.3728
initial_screening_no_BO very_long_tau_0p1_1Hz__fraction 561  -0.0026   -0.0888

Top initial-screening DRT correlations:
                        feature   n  pearson  spearman
             drt_total_area_ohm 561  -0.2248   -0.4199
             drt_peak_gamma_ohm 561  -0.1538   -0.3786
  short_tau_1k_100kHz__fraction 561   0.1844    0.3728
    long_tau_0p1_10Hz__area_ohm 561  -0.2499   -0.3117
       long_over_short_tau_area 561   0.0198   -0.2908
      mid_tau_10_1kHz__area_ohm 561  -0.2289   -0.2673
                   real_loss_r2 561   0.0004   -0.2625
very_long_tau_0p1_1Hz__area_ohm 561  -0.1594   -0.2517
  short_tau_1k_100kHz__area_ohm 561  -0.0522   -0.2415
               combined_loss_r2 561  -0.0055   -0.1498
                 drt_peak_tau_s 561  -0.1697   -0.1459
           drt_peak_log10_tau_s 561  -0.0866   -0.1459
               pydrttools_R_ohm 561  -0.1503   -0.1245
very_long_tau_0p1_1Hz__fraction 561  -0.0026   -0.0888
                   n_eis_points 561   0.1052    0.0880
               freq_min_used_hz 561  -0.0253   -0.0880
             imag_loss_rel_rmse 561   0.0086    0.0817
                   imag_loss_r2 561   0.0237   -0.0604
         pydrttools_wall_time_s 561   0.0612    0.0534
                 pydrttools_L_h 561   0.0233    0.0523

Interpretation:
- Total DRT relaxation area is negatively correlated with HD separation.
- Absolute long-tau / low-frequency DRT area is also negatively correlated with
  HD separation, but the normalized long-tau fraction is weak and not a robust
  negative trend in this batch inversion.
- This is the official pyDRTtools validation; the separate raw-frequency proxy is kept in
  data/eis_hd_validation/ for comparison.

File: 0-Figures/Figure3/data/eis_pydrttools_validation/drt_postfit_content_summary.txt
Post-fit DRT content analysis, initial no-BO
============================================

Question: which DRT-derived quantities besides total DRT area relate to HD separation?

Top direct and partial feature associations, initial 561:
                      feature   n  spearman  partial_spearman_control_log_total_area
  long_tau_0p1_10Hz__fraction 561    0.0281                                   0.1868
short_tau_1k_100kHz__fraction 561    0.3728                                   0.1422
             pydrttools_R_ohm 561   -0.1245                                  -0.1161
               pydrttools_L_h 561    0.0523                                   0.1053
  long_tau_0p1_10Hz__area_ohm 561   -0.3117                                   0.0999
                 imag_loss_r2 561   -0.0604                                   0.0834
    mid_tau_10_1kHz__fraction 561    0.0393                                  -0.0760
           imag_loss_rel_rmse 561    0.0817                                  -0.0750
           drt_peak_gamma_ohm 561   -0.3786                                   0.0706
    mid_tau_10_1kHz__area_ohm 561   -0.2673                                  -0.0669
     long_over_short_tau_area 561   -0.2908                                  -0.0573
                 real_loss_r2 561   -0.2625                                   0.0400

Initial top/bottom 20% HD medians:
                      feature  bottom20_median  top20_median  top_over_bottom
       separation_coefficient           2.8512        7.0989           2.4898
           drt_total_area_ohm          42.8103        9.0617           0.2117
           drt_peak_gamma_ohm          16.2651        4.1702           0.2564
    mid_tau_10_1kHz__area_ohm           5.0865        1.2433           0.2444
  long_tau_0p1_10Hz__area_ohm          25.1388        6.0562           0.2409
short_tau_1k_100kHz__fraction           0.0087        0.0418           4.8120
  long_tau_0p1_10Hz__fraction           0.6868        0.7286           1.0609
               drt_peak_tau_s           0.1153        0.0466           0.4043

Strongest initial tau-resolved gamma associations:
  tau_s  equivalent_freq_hz  spearman  partial_spearman_control_log_total_area
0.00149           106.57684  -0.29391                                 -0.16097
0.00125           127.73635  -0.28479                                 -0.15761
0.00179            88.92239  -0.28007                                 -0.14798
0.00104           153.09683  -0.26444                                 -0.15128
0.00215            74.19241  -0.25887                                 -0.12811
2.50540             0.06352  -0.24496                                 -0.15841
0.00001         14166.36195  -0.24425                                 -0.07559
3.00281             0.05300  -0.24410                                 -0.15582

Exploratory 5-fold predictive checks:
                 subset                     model  mean_cv_r2  sd_cv_r2  mean_cv_mae
initial_screening_no_BO     ridge_total_area_only      0.1228    0.0410       1.2432
initial_screening_no_BO         ridge_compact_drt      0.2135    0.0300       1.1628
initial_screening_no_BO random_forest_compact_drt      0.2892    0.0697       1.1003

Interpretation:
- Total DRT area remains the main single descriptor.
- DRT peak height and mid/long-tau absolute areas track HD mostly because they
  co-vary with the total relaxation resistance.
- The strongest tau-resolved signal is near tau = 1-2 ms, equivalent to roughly
  80-150 Hz; this signal partly remains after controlling total DRT area.
- Short-tau fraction is positively associated with HD separation, but this is a
  normalized shape effect and should be framed as relative redistribution rather
  than an independent absolute resistance increase.
